Repository: drpatel3/blueshift-transfer

# Mineral Processing Literature Platform

Automated pipeline for extracting structured process engineering data from mineral processing plant technical reports (NI 43-101, feasibility studies, etc.).

## What It Does

1. **PDF Extraction** — Identifies and extracts process flow diagrams, tables, and page text from large technical PDFs
2. **LLM Flowsheet Analysis** — Uses Claude (via AWS Bedrock) to parse flowsheet images into structured JSON (stages, equipment, connections)
3. **Normalization** — Maps equipment IDs to canonical forms using a standard terminology reference
4. **Stage Network** — Builds directed graphs of process stage transitions across documents
5. **Classification** — SageMaker-based graph neural network for document similarity and stage prediction

## Architecture

```
pipeline/               Core extraction pipeline
  pdf_extraction.py       Image, table, and text extraction from PDFs
  flowsheet_extraction.py LLM-based flowsheet parsing
  normalize_ids.py        Equipment ID normalization
  stage_network.py        Process stage transition graphs
  main.py                 Local orchestrator
  lambda_handler.py       AWS Lambda entry point (per-PDF)
  config.py               Centralized configuration (env vars)
  storage.py              Local/S3 storage abstraction
  database.py             SQLite layer with Pydantic validation

classification/         ML training and graph construction
  sagemaker_graph.py      SageMaker job orchestration
  stage_predictor.py      XGBoost stage prediction model
  cross_doc_similarity.py Cross-document similarity computation
  config.py               Centralized S3/model configuration
```

### Prerequisites
- Python 3.11+
- AWS CLI configured (`aws configure`) — Bedrock access on the configured account
- Bedrock model access enabled for `anthropic.claude-sonnet-4-6` (or the configured `BEDROCK_MODEL`)

### Local Development

```bash
python -m venv .venv
.venv/Scripts/activate        # Windows
pip install -r requirements.txt
```

LLM calls use AWS Bedrock via boto3 and inherit credentials from the default
AWS credential chain (env vars, `~/.aws/credentials`, or instance role). No
`.env` secrets are required for the Bedrock path.

Run the pipeline locally:
```bash
cd pipeline
python main.py
```

Run tests:
```bash
pytest pipeline/ -v
```

### AWS Deployment

Requires SAM CLI and Docker.

```bash
sam build
sam deploy --stack-name mineral-pipeline \
  --region us-east-1 \
  --resolve-image-repos --resolve-s3 \
  --capabilities CAPABILITY_IAM \
  --no-confirm-changeset
```

Upload PDFs to trigger Lambda processing:
```bash
python pipeline/batch_upload.py mineral-pipeline-pipeline ./pdfs
```

## Configuration

All settings are controlled via environment variables with sensible defaults. See `pipeline/config.py` and `classification/config.py` for the full list.

Key variables:
| Variable | Description | Default |
|---|---|---|
| `BEDROCK_MODEL` | Claude model for flowsheet extraction | `us.anthropic.claude-sonnet-4-6` |
| `AWS_REGION` | Region for Bedrock client | `us-east-1` |
| `SAGEMAKER_BUCKET` | S3 bucket for ML artifacts | (per-account) |
| `PIPELINE_BUCKET` | S3 bucket for pipeline data | `mineral-pipeline-pipeline` |

## Directory Structure

```
dev/
  pipeline/         Core extraction + Lambda handlers
  classification/   ML model training scripts
  template.yaml     SAM infrastructure template
  Dockerfile        Lambda container image
  TERMS.md          Standard equipment terminology reference
  PLAN.md           Project roadmap
```

## Testing

```bash
pytest pipeline/ -v    # 54 tests covering DB, pipeline, error isolation
```

File: literature_model/classification/figures/literature_design_criteria/key_pdc_table_1_2.csv
# caption: Table 1.2: Key Process Design Criteria
# doc: bfd8849c1f49ee151c76797f8c93e625a189ce37645d426108b1319521dfc777  page: 33  section: None
Parameter,Units,Value,Value LCT-8,Source
Plant Throughput,mtpd,"6,600",-,Highland
Head Grade - LoM,% Cu,1.35,,Highland
,g/t Ag,3.41,,Highland
Plant Availability,%,91.3,,Lycopodium
Bond Crusher Work Index (CWi),kWh/t,20.3,,Consultant
Bond Ball Mill Work Index (BWi),kWh/t,16.2,,Testwork
SMC Axb1,,34.5,,Consultant
Bond Abrasion Index (Ai),G,0.014,,Testwork
Grind Size (P )80,µm,45,40-45,Testwork
Rougher Residence Time – Lab,Min,50,75,Testwork
Cleaner 1 Residence Time – Lab,Min,6,20,Testwork
Cleaner 1st Scavenger Residence Time – Lab,Min,10,20,Testwork
Cleaner 2 Residence Time – Lab,Min,5,10,Testwork
Cleaner 3 Residence Time – Lab,Min,3,5,Testwork
Regrind Mill Product Size (P )80,µm,20,15,Testwork
Concentrate Production Rate,t/h,15.1,,Calc
Concentrate Thickener Solids Loading,t/m2.h,0.20,,Lycopodium
Filter Solids Loading,kg/m2.h,160,,Lycopodium

File: literature_model/classification/figures/literature_design_criteria/key_pdc_table_1_3.csv
# caption: Key process design criteria listed in Table 1-3 were derived from the preliminary comminution
# doc: c2ae867fd0cc50399f756717b0f646749dd8996446ae95b5580bf1798f4c1ae0  page: 22  section: None
Design Parameter,Units,Value
Throughput,Mt/a,4.0
,t/d,"10,960"
Material Specific Gravity,t/m³,2.78
Primary Grind size (P80),µm,100
Moisture Content,%,3.0
Crushing Area Availability,%,67
Crushing Operating Throughput,t/h,685
Process Plant Availability,%,92
Process Plant Operating Throughput,t/h,496
Bond Crusher Work Index (CWi),kWh/t,16.5
Bond Ball Mill Work Index (BWi),kWh/t,11.0
Gravity Circuit Feed Source,,Ball mill discharge
Gravity Circuit Feed Rate,%cyclone recirc,25
L-CIL Residence Time,h,28
L-CIL Extraction,Au (%),92.5
L-CIL Operating Density,% w/w,42.5
L-CIL DO Target,mg/L,20
L-CIL pH Target,,10.5 – 11.0
L-CIL Carbon Concentration,g/L,10
L-CIL Sodium Cyanide Addition,kg/t,0.3

File: literature_model/classification/figures/literature_design_criteria/otjikoto_major_pdc_sec17.csv
# caption: Table 17.1: Otjikoto Major Process Design Criteria
# doc: 8eac6e628356b2dea392d64c2d24ee63b140e4a6f5db93a15ab95665022cf20a  page: 252  section: 17
Table 17.1: Otjikoto Major Process Design Criteria Criteria,Unit,col_2
Operating Year,d,365
Annual Mill Throughput,Mtpa,2.5
Feed Grade (Life-of-Mine),g/t,1.42
Crusher Availability,%,65.0
Crushing Throughput,mtph,440
Crushing Work Index (XR3),kWh/t,16.9
Mill Availability,%,94.0
"SAG Mill Feed Size, 80% Passing",µm,"150,000"
Grinding Throughput,mtph,304
Ball Mill Circulating Load,%,300
Bond Ball Mill Work Index (XR3),kWh/t,9.3
Bond Abrasion Index (XR3),g,0.466
"Grind Size, 80% Passing",µm,75
Gravity Gold Recovery (XR3),%,70.8
Leach Residence Time (XR3),hr,48
CIP Residence Time,hr,6
Cyanide Consumption (XR3),kg/t,0.59
Overall Gravity+Leach/CIP Recovery (Life-of-Mine),%,95.6
Average Annual Gold Production (years 1-5),oz,"141,000"
Average Annual Gold Production (LOM),oz,"112,000"

File: literature_model/classification/figures/literature_design_criteria/plant_major_equip_summary_sec17.csv
# caption: Table 17-3: Plant Major Process Equipment Summary
# doc: 303585697f6e4ad42f686e350412d1292e0d9f2089482d7738c030d0fd8d8478  page: 241  section: 17
col_0,col_1,col_2,col_3
Primary Crusher,,1,
,Primary Crusher,,1
,Primary Crusher Discharge Feeder,,2
,Coarse Ore Stockpile Reclaim Feeders,,4
,SAG Mill Feed Conveyor,,1
SAG Mill,,1,
Ball Mill,,1,
,Ball Mill,,1
,Hydrocyclones Cluster (grinding circuit),,4
,Rougher Flotation Cells,,7
,1st Cleaner Flotation Cells,,4
,Cleaner Scavenger Cells,,4
,2nd Cleaner Flotation Cells,,4
,3rd Cleaner Flotation Cells,,2
,Regrinding Mill,,2
,Regrinding Hydrocyclones Cluster,,2
,Concentrate Thickener,,1
,Concentrate Filter,,1
,Tailings Thickener,,4
Tailings Pumps System,,1,

File: literature_model/classification/figures/literature_design_criteria/principal_mechanical_equip_sec17.csv
# caption: Table 17-2 Principal Mechanical Equipment
# doc: 1151f63ff18a07e78e04114b707ae1f5a108a8327b01b18d39bb5fdf17de0747  page: 206  section: 17
Description,Quantity,Size / Capacity
ROM Bin,1,250 m3 capacity
Primary Crusher,1,"Single toggle jaw crusher, 160 kW"
Coarse Ore Stockpile,1,"6,700 t live capacity, 24,000 t total capacity"
SAG Mill,1,"6.71 m dia x 5.50 m EGL, 4.7 MW"
Ball Mill,1,"6.10 m dia x 9.20 m EGL, 6.2 MW"
Pebble Crusher,1,"Hydrocone H4800, 250 kW (existing, repurposed)"
Rougher Flotation Cells,4,"TC-70 Tank Cell, 70 m3"
Scavenger Flotation Cells,4,"TC-70 Tank Cell, 70 m3"
Flotation Tailings Thickener,1,30 m diameter
Concentrate Regrind Mill,1,"3,500 kW"
Concentrate Thickener,1,"26 m diameter (existing, repurposed)"
Concentrate Filters,3,"Vacuum belt filters (existing, repurposed)"
Concentrate Storage Shed,1,"6,000 t total capacity"
Primary Leach Reactors,8,"350 m3 live capacity, 6.9 m dia x 10.4 m S/W"
Primary Leach Thickener,1,"20 m diameter (existing, repurposed)"
Primary Leach Filters,3,"156 m2, Larox Tower Filter (existing, repurposed)"
Primary Leach Residue Storage,1,"6,000 t total capacity"
Copper pH Adjust Reactors,3,"98 m3 live capacity, 5 m dia x 6 m S/W"
Copper pH Adjust Thickener,1,"26 m diameter (existing, repurposed)"
Copper PLS Clarifier,1,"6 m diameter (existing, repurposed)"
