Repository: drpatel3/blueshift-transfer

# Mineral Processing Literature Platform

Automated pipeline for extracting structured process engineering data from mineral processing plant technical reports (NI 43-101, feasibility studies, etc.).

## What It Does

1. **PDF Extraction** — Identifies and extracts process flow diagrams, tables, and page text from large technical PDFs
2. **LLM Flowsheet Analysis** — Uses Claude (via AWS Bedrock) to parse flowsheet images into structured JSON (stages, equipment, connections)
3. **Normalization** — Maps equipment IDs to canonical forms using a standard terminology reference
4. **Stage Network** — Builds directed graphs of process stage transitions across documents
5. **Classification** — SageMaker-based graph neural network for document similarity and stage prediction

## Architecture

```
pipeline/               Core extraction pipeline
  pdf_extraction.py       Image, table, and text extraction from PDFs
  flowsheet_extraction.py LLM-based flowsheet parsing
  normalize_ids.py        Equipment ID normalization
  stage_network.py        Process stage transition graphs
  main.py                 Local orchestrator
  lambda_handler.py       AWS Lambda entry point (per-PDF)
  config.py               Centralized configuration (env vars)
  storage.py              Local/S3 storage abstraction
  database.py             SQLite layer with Pydantic validation

classification/         ML training and graph construction
  sagemaker_graph.py      SageMaker job orchestration
  stage_predictor.py      XGBoost stage prediction model
  cross_doc_similarity.py Cross-document similarity computation
  config.py               Centralized S3/model configuration
```

### Prerequisites
- Python 3.11+
- AWS CLI configured (`aws configure`) — Bedrock access on the configured account
- Bedrock model access enabled for `anthropic.claude-sonnet-4-6` (or the configured `BEDROCK_MODEL`)

### Local Development

```bash
python -m venv .venv
.venv/Scripts/activate        # Windows
pip install -r requirements.txt
```

LLM calls use AWS Bedrock via boto3 and inherit credentials from the default
AWS credential chain (env vars, `~/.aws/credentials`, or instance role). No
`.env` secrets are required for the Bedrock path.

Run the pipeline locally:
```bash
cd pipeline
python main.py
```

Run tests:
```bash
pytest pipeline/ -v
```

### AWS Deployment

Requires SAM CLI and Docker.

```bash
sam build
sam deploy --stack-name mineral-pipeline \
  --region us-east-1 \
  --resolve-image-repos --resolve-s3 \
  --capabilities CAPABILITY_IAM \
  --no-confirm-changeset
```

Upload PDFs to trigger Lambda processing:
```bash
python pipeline/batch_upload.py mineral-pipeline-pipeline ./pdfs
```

## Configuration

All settings are controlled via environment variables with sensible defaults. See `pipeline/config.py` and `classification/config.py` for the full list.

Key variables:
| Variable | Description | Default |
|---|---|---|
| `BEDROCK_MODEL` | Claude model for flowsheet extraction | `us.anthropic.claude-sonnet-4-6` |
| `AWS_REGION` | Region for Bedrock client | `us-east-1` |
| `SAGEMAKER_BUCKET` | S3 bucket for ML artifacts | (per-account) |
| `PIPELINE_BUCKET` | S3 bucket for pipeline data | `mineral-pipeline-pipeline` |

## Directory Structure

```
dev/
  pipeline/         Core extraction + Lambda handlers
  classification/   ML model training scripts
  template.yaml     SAM infrastructure template
  Dockerfile        Lambda container image
  TERMS.md          Standard equipment terminology reference
  PLAN.md           Project roadmap
```

## Testing

```bash
pytest pipeline/ -v    # 54 tests covering DB, pipeline, error isolation
```

File: literature_model/classification/figures/literature_design_criteria/flotation_equipment_sizing.csv
# caption: The results of the simulation were used to size the flotation equipment as given in Table 13-10.
# doc: 54007563abb19f9cb3327f73f18a3e81e67975b1e1dda1c66711d65fdb7f7756  page: 85  section: None
EMC Tank Cell Sizing and Selection Flotation Bank,Number of Cells,Cell Volume yd3 (m3),Total Bank Volume yd3 (m3),Nominal Residence Time (min)
Cu-Ni Bulk Rougher Bank,4,653 (500),2612 (2000),38
Cu-Ni Bulk 1st Cleaner Bank,4,210 (160),840 (640),60
Cu-Ni Bulk 2nd Cleaner Bank,3,131 (100),393 (300),88
Cu-Ni Bulk 3rd Cleaner Bank,2,131 (100),262 (200),83
Cu-Ni Bulk 4th Cleaner Bank,-,-,-,-
Total,13,,4107 (3140),269
Cu-Ni Sep Rougher Bank,3,65 (50),210 (150),91
Cu-Ni Sep 1st Cleaner Bank,3,65 (50),210 (150),107
Cu-Ni Sep 2nd Cleaner Bank,3,39 (30),117 (90),59
Cu-Ni Sep 3rd Cleaner Bank,3,39 (30),117 (90),63
Cu-Ni Sep 4th Cleaner Bank,3,39 (30),117 (90),69
Cu-Ni Sep 5th Cleaner Bank,3,26 (20),78 (60),50
Total,18,,849 (630),439
Po Rougher Bank,5,653 (500),3265 (2500),50
Po 1st Cleaner Bank,2,210 (160),420 (320),57
Po 2nd Cleaner Bank,2,131 (100),262 (200),83
Po 3rd Cleaner Bank,2,65 (50),131 (100),57
Po 4th Cleaner Bank,,,-,-
Total,11,,4078 (3120),247
